Repository: Eva388/Eva

This is the repository for the first year Bachelor project of the Bachelor Astronomy and Physics.

The team members for this Project are:
-Eva
-Floris
-Jurre
-Kevin

In this project we are looking at the effect of surfactant charge on the lubrication dynamics. For this we are plotting the friction coefficient against different
rotation speeds. This gives us stribeck curves which allows us to analyze changes in lubrication dynamics. 

The tribometer folder contains the files related to the analysis and the data used for analysis. The saved plots folder contains the results of the analysis plotted 
as Stribeck curves. Finally, the droplet angle measurement folder contains data related to an extra exploratory analysis conducted to explore possible causes for 
unexpected results.

This folder contains all the files of the tribometer research.

It contains the following folders:
-Baseline:
  This has the data on the Stribeck curves for water on a specific subtrate. It has data for glass,steel and PDMS

-Exported Data:
  This contains the raw exported data from the Tribometer. We exported all data by selecting all data sets related to one setup
  (solution + substrate) and then exporting as CSVs. This was repeated for all setups.

-Tribometer Data Analysis:
  This folder contains the notebooks used for analyzing the data that was exported. There is a separate subfolder (DATA) which is used to 
  store the data that should be analyzed. This folder expects it in a setup as follows: DATA -> SURFACTANT -> CONCENTRATION -> Datasets.
  These datasets are not the raw sets from the "Exported Data" folder, they are first cleaned with the processing script found in the 
  "Tribometer_processing_package" folder.

-Tribometer Prototypes:
  This folder contains the first prototypes that were created for the processing script. These should not be used but were included for
  completeness.

-Tribometer_processing_package
  This folder contains the processing script used to clean up the raw data sets found in the "Exported Data" folder. A single raw dataset
  should be put into into the "RAW" subfolder. If the script "Processing.py" is then executes it will create cleaned datasets and put this in
  the "CSV" subfolder. This data should be copied to an appropriate folder in the "DATA" folder of the "Tribometer Data Analysis" folder.
  It is possible that the "config.py" script needs to be modified first for this to work

-Visco:
  This contains data on the viscosity. There are two notebooks. One used for analysis to see wheter the fluids are Newtonian or non-Newtonian. The other 
  notebook is summary which was used to get the mean viscosity value for the analysis "Tribometer Data Analysis". The VISC_list file contains lists that are 
  copied into the code in the

File: Tribometer Files/Tribometer Data Analysis/DATA/Triton/PDMS/0.5/75%Glycerol_25%Triton_0.5%wt_PDMS 1 1_fwd.csv
"Meas. Pts.","Friction Factor","Frictional Force","Sliding Speed","Normal Force"
"1","0.009208","0.01298","0.000004711","0.997"
"2","0.02117","0.02988","0.0000048","0.9981"
"3","0.03269","0.04615","0.000004889","0.9982"
"4","0.04371","0.06166","0.000004976","0.9976"
"5","0.05449","0.07681","0.000005063","0.9967"
"6","0.06451","0.09084","0.000005152","0.9958"
"7","0.07366","0.1036","0.000005243","0.9949"
"8","0.0816","0.1146","0.000005335","0.9935"
"9","0.08918","0.1251","0.000005429","0.9918"
"10","0.09679","0.1355","0.000005542","0.9896"
"11","0.1045","0.1459","0.000005656","0.9878"
"12","0.1119","0.1561","0.000005765","0.9867"
"13","0.1192","0.166","0.000005871","0.9849"
"14","0.1264","0.1756","0.000005977","0.9823"
"15","0.1335","0.185","0.000006081","0.98"
"16","0.1401","0.1938","0.000006185","0.978"
"17","0.1467","0.2022","0.000006292","0.9751"
"18","0.1527","0.21","0.000006416","0.9727"
"19","0.1585","0.2177","0.000006541","0.9713"
"20","0.1631","0.2252","0.000006646","0.9765"
"21","0.1682","0.2324","0.000006795","0.9772"
"22","0.173","0.2393","0.000006924","0.9779"
"23","0.1764","0.2459","0.000007057","0.9858"
"24","0.1817","0.2525","0.000007175","0.9825"
"25","0.1867","0.2588","0.0000073","0.9802"
"26","0.1916","0.2647","0.000007433","0.977"
"27","0.1964","0.2705","0.000007568","0.9738"
"28","0.2008","0.2759","0.000007713","0.9716"
"29","0.2047","0.2806","0.000007873","0.9694"
"30","0.2075","0.2854","0.000008028","0.9728"
"31","0.2095","0.29","0.000008163","0.9789"
"32","0.2128","0.2939","0.000008312","0.9766"
"33","0.2159","0.2975","0.000008466","0.9745"
"34","0.2188","0.3008","0.000008607","0.9719"
"35","0.2206","0.3037","0.000008769","0.9734"
"36","0.2224","0.3062","0.00000894","0.9734"
"37","0.2244","0.3083","0.000009108","0.9717"
"38","0.2246","0.3106","0.000009283","0.9779"
"39","0.2264","0.3129","0.000009455","0.9769"
"40","0.2285","0.3153","0.000009637","0.976"
"41","0.2296","0.3182","0.00000981","0.9801"
"42","0.2314","0.3204","0.000009981","0.979"
"43","0.2324","0.3232","0.00001017","0.9833"
"44","0.234","0.3263","0.00001035","0.9859"
"45","0.2362","0.329","0.00001054","0.9848"
"46","0.2361","0.3317","0.00001073","0.9934"
"47","0.2379","0.3336","0.00001094","0.9915"
"48","0.2395","0.3355","0.00001115","0.9906"
"49","0.2412","0.3373","0.00001136","0.9889"
"50","0.2422","0.3385","0.00001157","0.9882"
"51","0.2437","0.3401","0.00001179","0.9866"
"52","0.2451","0.3418","0.000012","0.986"
"53","0.2468","0.3437","0.00001221","0.9845"
"54","0.2482","0.3454","0.00001244","0.9839"
"55","0.2499","0.3474","0.00001267","0.983"
"56","0.2515","0.3493","0.00001291","0.9821"
"57","0.2525","0.3506","0.00001315","0.9815"
"58","0.2531","0.3511","0.00001341","0.981"
"59","0.2538","0.352","0.00001365","0.9806"
"60","0.2548","0.3532","0.00001391","0.9802"
"61","0.2558","0.3544","0.00001416","0.9797"
"62","0.256","0.3559","0.00001441","0.9829"
"63","0.2568","0.3576","0.00001467","0.9847"
"64","0.2568","0.3577","0.00001495","0.9847"
"65","0.2577","0.3587","0.00001523","0.9842"
"66","0.2586","0.3596","0.00001552","0.9834"
"67","0.2594","0.3605","0.00001581","0.9829"
"68","0.2606","0.3622","0.00001611","0.983"
"69","0.2615","0.3633","0.0000164","0.9826"
"70","0.2613","0.3629","0.00001669","0.982"
"71","0.2612","0.3628","0.000017","0.9824"
"72","0.261","0.3626","0.00001731","0.9822"
"73","0.2616","0.3634","0.00001764","0.9822"
"74","0.2617","0.3641","0.00001797","0.9838"
"75","0.2622","0.3654","0.00001831","0.9855"
"76","0.2636","0.3674","0.00001866","0.9857"
"77","0.2634","0.3686","0.000019","0.9895"
"78","0.2648","0.3706","0.00001934","0.9898"
"79","0.2664","0.3727","0.0000197","0.9894"
"80","0.2669","0.3733","0.00002005","0.9888"
"81","0.2673","0.3747","0.00002043","0.9912"
"82","0.2678","0.3761","0.00002082","0.9931"
"83","0.2693","0.3781","0.00002121","0.9928"
"84","0.2703","0.3796","0.00002161","0.993"
"85","0.271","0.3805","0.000022","0.9927"
"86","0.2706","0.38","0.0000224","0.993"
"87","0.2716","0.3813","0.00002281","0.9928"
"88","0.2717","0.3817","0.00002323","0.9934"
"89","0.2723","0.3825","0.00002366","0.9935"
"90","0.2731","0.3837","0.00002412","0.9933"
"91","0.2734","0.3842","0.00002457","0.9937"
"92","0.2737","0.3845","0.00002502","0.9933"
"93","0.2742","0.3852","0.00002549","0.9934"
"94","0.2743","0.3856","0.00002595","0.9941"
"95","0.2748","0.3866","0.00002643","0.9947"
"96","0.2747","0.3867","0.00002691","0.9955"
"97","0.2751","0.3874","0.00002742","0.9956"
"98","0.2756","0.3879","0.00002794","0.9951"
"99","0.2767","0.3894","0.00002845","0.9951"
"100","0.2769","0.3896","0.00002898","0.995"
"101","0.2777","0.3907","0.00002952","0.9949"
"102","0.2782","0.3918","0.00003006","0.9958"
"103","0.2788","0.3925","0.0000306","0.9956"
"104","0.2785","0.3923","0.00003117","0.9961"
"105","0.2789","0.3928","0.00003175","0.996"
"106","0.2793","0.3934","0.00003235","0.9961"
"107","0.28","0.3945","0.00003296","0.9963"
"108","0.2812","0.3961","0.00003357","0.996"
"109","0.2816","0.3967","0.00003419","0.9961"
"110","0.2825","0.3981","0.00003482","0.9964"
"111","0.2838","0.3999","0.00003546","0.9964"
"112","0.2846","0.4011","0.00003611","0.9965"
"113","0.2844","0.4005","0.00003678","0.9956"
"114","0.2844","0.4004","0.00003746","0.9955"
"115","0.2841","0.4004","0.00003816","0.9966"
"116","0.2841","0.4003","0.00003888","0.9962"
"117","0.2846","0.4013","0.0000396","0.997"
"118","0.2862","0.4037","0.00004034","0.9976"
"119","0.2867","0.4042","0.00004107","0.9968"
"120","0.2864","0.4039","0.00004183","0.9973"
"121","0.2882","0.4061","0.0000426","0.9966"
"122","0.2889","0.4072","0.00004339","0.9968"
"123","0.289","0.4074","0.00004421","0.9966"
"124","0.2892","0.4075","0.00004503","0.9963"
"125","0.2893","0.4076","0.00004586","0.9963"
"126","0.2902","0.4088","0.00004672","0.9961"
"127","0.2899","0.4083","0.00004758","0.9962"
"128","0.2904","0.4094","0.00004845","0.9966"
"129","0.2898","0.4082","0.00004934","0.9959"
"130","0.2909","0.4092","0.00005025","0.9948"
"131","0.2919","0.4105","0.00005121","0.9946"
"132","0.2919","0.4103","0.00005216","0.9939"
"133","0.293","0.4118","0.00005313","0.9937"
"134","0.2931","0.4119","0.00005411","0.9937"
"135","0.2929","0.4115","0.00005511","0.9935"
"136","0.2931","0.4114","0.00005612","0.9923"
"137","0.2921","0.4099","0.00005715","0.9923"
"138","0.2933","0.4109","0.00005822","0.9908"
"139","0.2943","0.4123","0.0000593","0.9906"
"140","0.294","0.4113","0.00006041","0.9891"
"141","0.2926","0.4093","0.00006154","0.989"
"142","0.293","0.4094","0.00006268","0.9881"
"143","0.2935","0.4101","0.00006384","0.9878"
"144","0.2937","0.4099","0.00006502","0.9868"
"145","0.2943","0.4104","0.00006622","0.9861"
"146","0.2941","0.4098","0.00006744","0.9853"
"147","0.2943","0.4096","0.00006868","0.9842"
"148","0.2934","0.4082","0.00006995","0.9838"
"149","0.2942","0.4088","0.00007126","0.9825"
"150","0.2942","0.4085","0.0000726","0.9817"
"151","0.2945","0.4086","0.00007394","0.9811"
"152","0.2925","0.4055","0.00007531","0.9803"
"153","0.2928","0.4062","0.0000767","0.9808"
"154","0.2918","0.4043","0.00007809","0.9798"
"155","0.2884","0.4025","0.00007955","0.9867"
"156","0.2903","0.4046","0.00008105","0.9856"
"157","0.29","0.4035","0.00008253","0.9841"
"158","0.29","0.4033","0.00008407","0.9832"
"159","0.2876","0.3992","0.00008565","0.9816"
"160","0.2878","0.3992","0.00008723","0.9806"
"161","0.287","0.3978","0.00008885","0.9801"
"162","0.2857","0.3953","0.00009048","0.9782"
"163","0.2844","0.3927","0.00009215","0.9765"
"164","0.2833","0.3912","0.00009385","0.9763"
"165","0.2819","0.389","0.00009559","0.9759"
"166","0.2805","0.3871","0.00009736","0.976"
"167","0.278","0.3866","0.00009919","0.9831"
"168","0.2776","0.3863","0.000101","0.984"
"169","0.2772","0.3865","0.0001029","0.986"
"170","0.2783","0.3877","0.0001048","0.9853"
"171","0.2786","0.3878","0.0001067","0.9843"
"172","0.2771","0.3863","0.0001087","0.9859"
"173","0.276","0.3857","0.0001107","0.9883"
"174","0.2749","0.3836","0.0001128","0.9868"
"175","0.2747","0.3828","0.0001149","0.9852"
"176","0.2736","0.3829","0.000117","0.9898"
"177","0.2726","0.3822","0.0001192","0.9914"
"178","0.2719","0.3803","0.0001214","0.9891"
"179","0.2711","0.3787","0.0001237","0.9876"
"180","0.2698","0.3761","0.0001259","0.9856"
"181","0.269","0.3742","0.0001282","0.9838"
"182","0.269","0.3736","0.0001307","0.9821"
"183","0.268","0.3713","0.0001331","0.9799"
"184","0.2675","0.3701","0.0001355","0.9781"
"185","0.2662","0.3673","0.000138","0.9757"
"186","0.2664","0.3685","0.0001406","0.978"
"187","0.2649","0.3656","0.0001432","0.976"
"188","0.2626","0.363","0.0001459","0.9773"
"189","0.2633","0.3635","0.0001485","0.9759"
"190","0.2625","0.3624","0.0001513","0.9763"
"191","0.2603","0.3617","0.0001541","0.9827"
"192","0.26","0.3621","0.000157","0.9848"
"193","0.2603","0.3623","0.0001599","0.9841"
"194","0.2593","0.3618","0.0001629","0.9867"
"195","0.2612","0.3639","0.0001659","0.9854"
"196","0.2601","0.3635","0.0001689","0.9881"
"197","0.2582","0.3606","0.0001721","0.9875"
"198","0.2589","0.362","0.0001753","0.9885"
"199","0.2591","0.3615","0.0001785","0.9866"
"200","0.2584","0.3601","0.0001818","0.9851"
"201","0.258","0.3591","0.0001852","0.984"
"202","0.2565","0.3569","0.0001886","0.9838"
"203","0.2552","0.3549","0.0001921","0.9835"
"204","0.2527","0.351","0.0001957","0.9821"
"205","0.2515","0.3492","0.0001993","0.9817"
"206","0.2514","0.3489","0.000203","0.9812"
"207","0.2507","0.3478","0.0002068","0.9811"
"208","0.2503","0.3471","0.0002106","0.9807"
"209","0.2478","0.3445","0.0002145","0.9832"
"210","0.2484","0.3456","0.0002185","0.9837"
"211","0.2465","0.3428","0.0002226","0.9835"
"212","0.2463","0.3452","0.0002267","0.9911"
"213","0.2496","0.3496","0.0002309","0.9905"
"214","0.2497","0.3495","0.0002351","0.9898"
"215","0.2506","0.3507","0.0002395","0.9896"
"216","0.2521","0.3531","0.000244","0.9905"
"217","0.2533","0.3553","0.0002485","0.992"
"218","0.2543","0.3573","0.0002531","0.9936"
"219","0.2548","0.3589","0.0002578","0.9962"
"220","0.2554","0.3603","0.0002626","0.9977"
"221","0.2559","0.362","0.0002674","1"
"222","0.2541","0.3604","0.0002724","1.003"
"223","0.2531","0.3599","0.0002774","1.005"
"224","0.252","0.3591","0.0002826","1.008"
"225","0.253","0.3614","0.0002878","1.01"
"226","0.2531","0.3621","0.0002931","1.012"
"227","0.254","0.3639","0.0002986","1.013"
"228","0.2539","0.3647","0.0003041","1.016"
"229","0.2551","0.3678","0.0003097","1.019"
"230","0.2551","0.3691","0.0003155","1.023"
"231","0.257","0.3731","0.0003214","1.026"
"232","0.2588","0.3769","0.0003273","1.03"
"233","0.2605","0.3788","0.0003334","1.028"
"234","0.2621","0.3803","0.0003396","1.026"
"235","0.2616","0.3804","0.0003459","1.028"
"236","0.262","0.3823","0.0003523","1.032"
"237","0.2623","0.3833","0.0003588","1.033"
"238","0.263","0.3843","0.0003654","1.033"
"239","0.2635","0.3838","0.0003722","1.03"
"240","0.2644","0.3848","0.0003791","1.029"
"241","0.2655","0.3857","0.0003862","1.027"
"242","0.2691","0.3894","0.0003933","1.023"
"243","0.2709","0.3903","0.0004006","1.019"
"244","0.2715","0.3898","0.000408","1.015"
"245","0.2715","0.3878","0.0004156","1.01"
"246","0.2729","0.3881","0.0004233","1.006"
"247","0.2716","0.3841","0.0004311","1"
"248","0.2722","0.3819","0.0004391","0.9922"
"249","0.2694","0.3751","0.0004473","0.9847"
"250","0.2691","0.3723","0.0004556","0.9783"
"251","0.2694","0.37","0.000464","0.9713"
"252","0.2705","0.3696","0.0004726","0.9663"
"253","0.272","0.3725","0.0004813","0.9683"
"254","0.2718","0.3718","0.0004903","0.9672"
"255","0.273","0.3749","0.0004994","0.9711"
"256","0.2746","0.3787","0.0005086","0.9751"
"257","0.2751","0.3798","0.000518","0.9763"
"258","0.2778","0.3825","0.0005277","0.9737"
"259","0.2786","0.3818","0.0005374","0.9689"
"260","0.275","0.3763","0.0005474","0.9678"
"261","0.2752","0.3758","0.0005575","0.9658"
"262","0.2764","0.3795","0.0005679","0.9707"
"263","0.2779","0.3819","0.0005784","0.9716"
"264","0.2793","0.3867","0.0005891","0.9792"
"265","0.2845","0.3958","0.0006001","0.9836"
"266","0.2862","0.4002","0.0006112","0.9888"
"267","0.2839","0.4001","0.0006225","0.9965"
"268","0.2827","0.4018","0.000634","1.005"
"269","0.2836","0.4063","0.0006458","1.013"
"270","0.2844","0.4095","0.0006578","1.018"
"271","0.2823","0.4085","0.0006699","1.023"
"272","0.2785","0.407","0.0006824","1.033"
"273","0.275","0.4041","0.000695","1.039"
"274","0.2743","0.4019","0.0007079","1.036"
"275","0.2742","0.4001","0.000721","1.032"
"276","0.2716","0.3939","0.0007344","1.026"
"277","0.2704","0.3917","0.000748","1.024"
"278","0.2694","0.3881","0.0007619","1.019"
"279","0.2665","0.3799","0.000776","1.008"
"280","0.2615","0.3689","0.0007904","0.9975"
"281","0.2615","0.3655","0.000805","0.9883"
"282","0.2619","0.3628","0.00082","0.9795"
"283","0.2633","0.3611","0.0008352","0.9696"
"284","0.2681","0.3654","0.0008506","0.9634"
"285","0.2713","0.3708","0.0008664","0.9666"
"286","0.2734","0.3747","0.0008824","0.9689"
"287","0.2749","0.3777","0.0008988","0.9714"
"288","0.2741","0.3778","0.0009155","0.9745"
"289","0.2774","0.3863","0.0009325","0.9846"
"290","0.2808","0.3942","0.0009498","0.9928"
"291","0.2792","0.3978","0.0009674","1.007"
"292","0.2767","0.4004","0.0009853","1.023"
"293","0.2736","0.4005","0.001004","1.035"
"294","0.2706","0.3984","0.001022","1.041"
"295","0.2684","0.3981","0.001041","1.049"
"296","0.2689","0.4013","0.00106","1.055"
"297","0.2734","0.4045","0.00108","1.046"
"298","0.2768","0.3982","0.0011","1.017"
"299","0.2725","0.3866","0.00112","1.003"
"300","0.2678","0.3737","0.001141","0.987"
"301","0.2664","0.3663","0.001162","0.972"
"302","0.2669","0.3627","0.001184","0.9607"
"303","0.2721","0.3705","0.001206","0.963"
"304","0.2705","0.37","0.001228","0.9672"
"305","0.2681","0.3675","0.001251","0.9692"
"306","0.2756","0.3788","0.001274","0.9717"
"307","0.2815","0.3917","0.001298","0.9839"
"308","0.2817","0.3971","0.001322","0.9967"
"309","0.2816","0.4026","0.001346","1.011"
"310","0.2805","0.4078","0.001371","1.028"
"311","0.2745","0.404","0.001397","1.041"
"312","0.2741","0.4035","0.001423","1.041"
"313","0.2762","0.3987","0.001449","1.021"
"314","0.2728","0.3854","0.001476","0.9992"
"315","0.2712","0.3747","0.001503","0.977"
"316","0.2753","0.3743","0.001531","0.9613"
"317","0.2797","0.3799","0.001559","0.9607"
"318","0.2752","0.377","0.001588","0.9686"
"319","0.2812","0.3855","0.001618","0.9693"
"320","0.2898","0.4036","0.001648","0.985"
"321","0.2884","0.4105","0.001678","1.007"
"322","0.2831","0.4099","0.00171","1.024"
"323","0.271","0.3995","0.001741","1.042"
"324","0.2631","0.3875","0.001773","1.041"
"325","0.2571","0.3725","0.001806","1.025"
"326","0.2526","0.3572","0.00184","1"
"327","0.2572","0.3561","0.001874","0.9789"
"328","0.2657","0.3628","0.001909","0.9655"
"329","0.2682","0.3655","0.001944","0.9634"
"330","0.275","0.3779","0.00198","0.9715"
"331","0.2729","0.3877","0.002017","1.005"
"332","0.2653","0.3864","0.002054","1.03"
"333","0.2593","0.3856","0.002092","1.052"
"334","0.2628","0.3869","0.002131","1.041"
"335","0.2557","0.3635","0.00217","1.005"
"336","0.2563","0.3535","0.002211","0.9751"
"337","0.2636","0.3586","0.002252","0.9618"
"338","0.2602","0.3546","0.002294","0.9635"
"339","0.2697","0.3735","0.002336","0.9792"
"340","0.2716","0.3852","0.002379","1.003"
"341","0.2645","0.3864","0.002423","1.033"
"342","0.2623","0.3846","0.002468","1.037"
"343","0.2575","0.3645","0.002514","1.001"
"344","0.2612","0.3586","0.002561","0.9709"
"345","0.2648","0.3589","0.002608","0.9583"
"346","0.2684","0.3685","0.002657","0.9708"
"347","0.2754","0.3895","0.002706","1"
"348","0.2655","0.3875","0.002756","1.032"
"349","0.251","0.3695","0.002807","1.041"
"350","0.239","0.3406","0.002859","1.008"
"351","0.2456","0.3389","0.002912","0.9757"
"352","0.2545","0.3466","0.002966","0.9631"
"353","0.2607","0.3606","0.003021","0.978"
"354","0.2564","0.3704","0.003077","1.022"
"355","0.2496","0.3675","0.003134","1.041"
"356","0.2444","0.3479","0.003192","1.007"
"357","0.2443","0.3328","0.003251","0.9632"
"358","0.2444","0.3312","0.003312","0.9583"
"359","0.2535","0.3517","0.003373","0.9812"
"360","0.2559","0.369","0.003435","1.02"
"361","0.2485","0.3634","0.003499","1.034"
"362","0.2444","0.3382","0.003564","0.9787"
"363","0.2508","0.3376","0.00363","0.952"
"364","0.2548","0.351","0.003697","0.974"
"365","0.2612","0.3751","0.003766","1.016"
"366","0.2388","0.3528","0.003836","1.045"
"367","0.2254","0.3196","0.003907","1.003"
"368","0.2381","0.3261","0.003979","0.9685"
"369","0.2436","0.3389","0.004053","0.9838"
"370","0.2373","0.35","0.004128","1.043"
"371","0.2345","0.3458","0.004205","1.042"
"372","0.2305","0.3191","0.004283","0.9789"
"373","0.2329","0.3175","0.004362","0.9639"
"374","0.2422","0.3425","0.004443","1"
"375","0.2326","0.3415","0.004525","1.038"
"376","0.231","0.3186","0.004609","0.9753"
"377","0.234","0.3125","0.004695","0.9441"
"378","0.2464","0.3426","0.004782","0.9833"
"379","0.2218","0.3242","0.00487","1.033"
"380","0.212","0.2943","0.00496","0.9814"
"381","0.223","0.3035","0.005052","0.9622"
"382","0.2257","0.3279","0.005146","1.027"
"383","0.2184","0.3193","0.005241","1.034"
"384","0.2186","0.3001","0.005339","0.9707"
"385","0.2227","0.3082","0.005438","0.9783"
"386","0.2186","0.3204","0.005538","1.036"
"387","0.2174","0.3004","0.005641","0.9769"
"388","0.2223","0.2976","0.005746","0.9466"
"389","0.2223","0.3181","0.005852","1.012"
"390","0.196","0.2775","0.005961","1.001"
"391","0.2081","0.2821","0.006071","0.9587"
"392","0.2099","0.3056","0.006184","1.029"
"393","0.2018","0.2888","0.006298","1.012"
"394","0.2042","0.278","0.006415","0.9628"
"395","0.2104","0.3028","0.006534","1.018"
"396","0.2042","0.2855","0.006655","0.9888"
"397","0.21","0.2814","0.006778","0.9477"
"398","0.2025","0.2955","0.006904","1.032"
"399","0.1872","0.2607","0.007032","0.9845"
"400","0.2003","0.2812","0.007162","0.9926"
"401","0.1921","0.2844","0.007295","1.047"
"402","0.1927","0.263","0.00743","0.9651"
"403","0.1979","0.2857","0.007568","1.021"
"404","0.1945","0.2684","0.007708","0.9755"
"405","0.2045","0.2824","0.007851","0.9765"
"406","0.177","0.2575","0.007997","1.029"
"407","0.1853","0.2543","0.008145","0.9702"
"408","0.1828","0.2731","0.008296","1.057"
"409","0.1814","0.2477","0.00845","0.9656"
"410","0.1865","0.2697","0.008607","1.022"
"411","0.1865","0.253","0.008766","0.9593"
"412","0.1919","0.2717","0.008929","1.001"
"413","0.1671","0.2323","0.009094","0.9828"
"414","0.1788","0.2573","0.009263","1.018"
"415","0.1709","0.2391","0.009434","0.9892"
"416","0.18","0.2565","0.009609","1.008"
"417","0.1779","0.2441","0.009787","0.9703"
"418","0.1817","0.2603","0.009969","1.013"
"419","0.1627","0.2246","0.01015","0.9766"
"420","0.1666","0.2481","0.01034","1.053"
"421","0.1668","0.2286","0.01053","0.9694"
"422","0.168","0.2454","0.01073","1.033"
"423","0.1774","0.2413","0.01093","0.962"
"424","0.1517","0.2148","0.01113","1.001"
"425","0.1623","0.236","0.01134","1.028"
"426","0.1588","0.2181","0.01155","0.9715"
"427","0.1619","0.2359","0.01176","1.031"
"428","0.1724","0.237","0.01198","0.972"
"429","0.1481","0.2052","0.0122","0.9799"
"430","0.1521","0.2257","0.01243","1.049"
"431","0.1575","0.2189","0.01266","0.9829"
"432","0.1591","0.2176","0.01289","0.967"
"433","0.1469","0.2137","0.01313","1.029"
"434","0.1509","0.2149","0.01337","1.007"
"435","0.1483","0.2035","0.01362","0.9706"
"436","0.1524","0.2153","0.01387","0.9993"
"437","0.1494","0.2162","0.01413","1.023"
"438","0.1457","0.2057","0.01439","0.9985"
"439","0.1434","0.197","0.01466","0.9711"
"440","0.1485","0.2061","0.01493","0.9814"
"441","0.1362","0.197","0.01521","1.023"
"442","0.1394","0.2049","0.01549","1.039"
"443","0.1428","0.2014","0.01578","0.9971"
"444","0.15","0.2036","0.01607","0.9596"
"445","0.1318","0.1811","0.01637","0.9711"
"446","0.1319","0.184","0.01667","0.9867"
"447","0.1393","0.1954","0.01698","0.9917"
"448","0.1268","0.1818","0.0173","1.013"
"449","0.128","0.187","0.01762","1.034"
"450","0.1341","0.1939","0.01794","1.023"
"451","0.1302","0.1878","0.01828","1.02"
"452","0.1261","0.185","0.01861","1.038"
"453","0.1306","0.1887","0.01896","1.021"
"454","0.1266","0.1823","0.01931","1.018"
"455","0.1214","0.1775","0.01967","1.034"
"456","0.1271","0.1819","0.02003","1.012"
"457","0.1168","0.1662","0.02041","1.006"
"458","0.1176","0.1661","0.02078","0.9984"
"459","0.1277","0.1742","0.02117","0.965"
"460","0.1165","0.1615","0.02156","0.9801"
"461","0.119","0.1676","0.02196","0.9953"
"462","0.1221","0.1738","0.02237","1.007"
"463","0.112","0.1623","0.02278","1.025"
"464","0.1197","0.1655","0.0232","0.9776"
"465","0.111","0.1546","0.02364","0.985"
"466","0.1137","0.1624","0.02407","1.01"
"467","0.1082","0.1539","0.02452","1.006"
"468","0.1075","0.1495","0.02497","0.9835"
"469","0.1154","0.1625","0.02544","0.9953"
"470","0.104","0.1491","0.02591","1.014"
"471","0.1154","0.1585","0.02639","0.9711"
"472","0.103","0.149","0.02688","1.023"
"473","0.1115","0.1531","0.02738","0.9708"
"474","0.1012","0.1459","0.02788","1.019"
"475","0.1086","0.1495","0.0284","0.9737"
"476","0.09877","0.1423","0.02893","1.019"
"477","0.1074","0.1478","0.02946","0.9731"
"478","0.09624","0.1382","0.03001","1.015"
"479","0.104","0.1451","0.03057","0.9863"
"480","0.09393","0.1326","0.03113","0.9978"
"481","0.09697","0.1371","0.03171","0.9996"
"482","0.0941","0.133","0.0323","0.9996"
"483","0.09054","0.1274","0.0329","0.9949"
"484","0.09552","0.1335","0.03351","0.9884"
"485","0.08918","0.1274","0.03413","1.01"
"486","0.09331","0.131","0.03476","0.9928"
"487","0.08879","0.1253","0.0354","0.9981"
"488","0.08616","0.1224","0.03606","1.005"
"489","0.09206","0.1283","0.03673","0.9857"
"490","0.08453","0.1195","0.03741","0.9998"
"491","0.08299","0.118","0.0381","1.005"
"492","0.08802","0.1229","0.03881","0.9876"
"493","0.08241","0.1161","0.03953","0.9965"
"494","0.08023","0.1138","0.04026","1.003"
"495","0.08283","0.1159","0.04101","0.9893"
"496","0.08348","0.1168","0.04177","0.9895"
"497","0.07779","0.1108","0.04254","1.007"
"498","0.07637","0.1082","0.04333","1.002"
"499","0.07886","0.1105","0.04413","0.9913"
"500","0.07966","0.1121","0.04495","0.9946"
"501","0.07573","0.1058","0.04579","0.9878"
"502","0.07365","0.1054","0.04663","1.012"
"503","0.07217","0.1018","0.0475","0.9975"
"504","0.07232","0.1034","0.04838","1.011"
"505","0.0737","0.1029","0.04928","0.9872"
"506","0.0728","0.1017","0.05019","0.9879"
"507","0.07286","0.1029","0.05112","0.9982"
"508","0.07192","0.1007","0.05207","0.9896"
"509","0.06936","0.09656","0.05303","0.9844"
"510","0.06733","0.09403","0.05402","0.9874"
"511","0.06615","0.0929","0.05502","0.9931"
"512","0.06533","0.09198","0.05604","0.9955"
"513","0.06464","0.09091","0.05708","0.9944"
"514","0.0641","0.08971","0.05813","0.9896"
"515","0.06445","0.08976","0.05921","0.9848"
"516","0.06494","0.09084","0.06031","0.9892"
"517","0.06393","0.09025","0.06143","0.9983"
"518","0.06241","0.08753","0.06257","0.9918"
"519","0.06248","0.08753","0.06372","0.9906"
"520","0.06088","0.08663","0.06491","1.006"
"521","0.05898","0.08335","0.06611","0.9994"
"522","0.05874","0.08339","0.06734","1.004"
"523","0.0595","0.08354","0.06858","0.9928"
"524","0.05849","0.0819","0.06985","0.9901"
"525","0.05727","0.08122","0.07115","1.003"
"526","0.05624","0.07975","0.07247","1.003"
"527","0.05651","0.07944","0.07381","0.994"
"528","0.05608","0.07925","0.07518","0.9992"
"529","0.05433","0.07687","0.07657","1"
"530","0.05446","0.07644","0.07799","0.9926"
"531","0.05387","0.07638","0.07944","1.003"
"532","0.05337","0.07534","0.08091","0.9981"
"533","0.05313","0.07482","0.08241","0.9958"
"534","0.0528","0.07471","0.08394","1.001"
"535","0.05193","0.07311","0.0855","0.9955"
"536","0.05137","0.07283","0.08708","1.003"
"537","0.05114","0.0723","0.08869","0.9996"
"538","0.04987","0.06986","0.09034","0.9904"
"539","0.04892","0.069","0.09201","0.9975"
"540","0.04934","0.06949","0.09372","0.996"
"541","0.04823","0.06775","0.09546","0.9932"
"542","0.04811","0.0677","0.09722","0.9951"
"543","0.04833","0.06839","0.09903","1.001"
"544","0.04759","0.06749","0.1009","1.003"
"545","0.04696","0.066","0.1027","0.9939"
"546","0.04674","0.06625","0.1046","1.002"
"547","0.04657","0.06579","0.1066","0.9989"
"548","0.04577","0.06467","0.1086","0.999"
"549","0.0454","0.06424","0.1106","1.001"
"550","0.04521","0.06398","0.1126","1.001"
"551","0.04496","0.06361","0.1147","1"
"552","0.04466","0.06326","0.1169","1.002"
"553","0.04412","0.06245","0.119","1.001"
"554","0.04412","0.06245","0.1212","1.001"
"555","0.04335","0.06142","0.1235","1.002"
"556","0.04314","0.06123","0.1257","1.004"
"557","0.04332","0.06114","0.1281","0.998"
"558","0.04295","0.06069","0.1305","0.9993"
"559","0.0424","0.05992","0.1328","0.9993"
"560","0.04272","0.06046","0.1353","1.001"
"561","0.04253","0.0606","0.1379","1.008"
"562","0.04181","0.05898","0.1404","0.9974"
"563","0.04219","0.06005","0.143","1.007"
"564","0.04173","0.05901","0.1456","0.9999"
"565","0.04081","0.05787","0.1483","1.003"
"566","0.04192","0.05961","0.1511","1.006"
"567","0.04111","0.0582","0.1539","1.001"
"568","0.04034","0.05707","0.1567","1"
"569","0.04068","0.05792","0.1597","1.007"
"570","0.04157","0.05902","0.1626","1.004"
"571","0.04111","0.05849","0.1656","1.006"
"572","0.04111","0.05855","0.1687","1.007"
"573","0.04114","0.05853","0.1718","1.006"
"574","0.04075","0.05806","0.175","1.008"
"575","0.04053","0.05781","0.1782","1.009"
"576","0.03965","0.05633","0.1816","1.005"
"577","0.04073","0.05781","0.1849","1.004"
"578","0.04111","0.05863","0.1883","1.009"
"579","0.03932","0.056","0.1918","1.007"
"580","0.04093","0.05832","0.1954","1.007"
"581","0.04011","0.05722","0.199","1.009"
"582","0.0411","0.05859","0.2027","1.008"
"583","0.03992","0.05679","0.2065","1.006"
"584","0.04003","0.05714","0.2103","1.009"
"585","0.04056","0.05795","0.2142","1.01"
"586","0.04111","0.05865","0.2181","1.009"
"587","0.04072","0.05811","0.2222","1.009"
"588","0.04073","0.05817","0.2263","1.01"
"589","0.04041","0.05777","0.2305","1.011"
"590","0.04113","0.05876","0.2348","1.01"
"591","0.0413","0.059","0.2392","1.01"
"592","0.04242","0.06076","0.2436","1.013"
"593","0.04041","0.05778","0.2481","1.011"
"594","0.04218","0.06035","0.2526","1.012"
"595","0.04104","0.0587","0.2574","1.011"
"596","0.0427","0.06125","0.2622","1.014"
"597","0.04221","0.06044","0.267","1.013"
"598","0.04096","0.0587","0.272","1.014"
"599","0.04145","0.0594","0.277","1.013"
"600","0.04122","0.05909","0.2821","1.014"

File: Tribometer Files/Tribometer Data Analysis/DATA/Triton/PDMS/0.5/75%Glycerol_25%Triton_0.5%wt_PDMS 1 1_rev.csv
"Meas. Pts.","Friction Factor","Frictional Force","Sliding Speed","Normal Force"
"1","0.0412","0.05907","0.2821","1.014"
"2","0.04095","0.05869","0.277","1.013"
"3","0.04271","0.06132","0.2719","1.015"
"4","0.04397","0.06305","0.267","1.014"
"5","0.04139","0.05921","0.2621","1.011"
"6","0.04157","0.05958","0.2574","1.013"
"7","0.04128","0.05902","0.2526","1.011"
"8","0.04154","0.0595","0.2481","1.013"
"9","0.04026","0.05752","0.2435","1.01"
"10","0.04076","0.05828","0.2391","1.011"
"11","0.0407","0.05824","0.2348","1.012"
"12","0.04097","0.05854","0.2305","1.01"
"13","0.04057","0.05795","0.2263","1.01"
"14","0.04019","0.0574","0.2222","1.01"
"15","0.04037","0.05762","0.2181","1.009"
"16","0.04026","0.05744","0.2142","1.009"
"17","0.04086","0.05832","0.2103","1.009"
"18","0.03998","0.05691","0.2065","1.007"
"19","0.03983","0.0568","0.2027","1.008"
"20","0.04043","0.05768","0.199","1.009"
"21","0.03987","0.05685","0.1954","1.008"
"22","0.03955","0.05626","0.1918","1.006"
"23","0.04084","0.05826","0.1883","1.009"
"24","0.03954","0.05633","0.1849","1.007"
"25","0.03955","0.05615","0.1816","1.004"
"26","0.04036","0.05721","0.1782","1.002"
"27","0.04103","0.05841","0.175","1.007"
"28","0.04105","0.05857","0.1718","1.009"
"29","0.04118","0.05872","0.1687","1.008"
"30","0.04142","0.059","0.1656","1.007"
"31","0.04046","0.05728","0.1626","1.001"
"32","0.04041","0.05732","0.1596","1.003"
"33","0.04006","0.05673","0.1568","1.001"
"34","0.04133","0.05877","0.1539","1.005"
"35","0.04137","0.05865","0.1511","1.002"
"36","0.04032","0.05712","0.1483","1.002"
"37","0.04184","0.05952","0.1457","1.006"
"38","0.04158","0.05871","0.143","0.9983"
"39","0.04204","0.05985","0.1404","1.007"
"40","0.0417","0.05878","0.1378","0.9967"
"41","0.04288","0.06074","0.1353","1.002"
"42","0.04221","0.05982","0.1328","1.002"
"43","0.0431","0.06094","0.1305","0.9997"
"44","0.04314","0.06089","0.1281","0.9981"
"45","0.04297","0.06074","0.1258","0.9995"
"46","0.04339","0.06155","0.1235","1.003"
"47","0.04374","0.06169","0.1212","0.9973"
"48","0.04459","0.06295","0.119","0.9984"
"49","0.0447","0.06327","0.1168","1.001"
"50","0.04491","0.06349","0.1147","0.9996"
"51","0.04529","0.06398","0.1126","0.9988"
"52","0.04567","0.06443","0.1106","0.9977"
"53","0.04591","0.06477","0.1086","0.9975"
"54","0.04653","0.06588","0.1066","1.001"
"55","0.04721","0.06653","0.1046","0.9965"
"56","0.04747","0.06713","0.1027","1"
"57","0.04761","0.06671","0.1009","0.9909"
"58","0.04878","0.06889","0.09903","0.9986"
"59","0.04886","0.06935","0.09723","1.004"
"60","0.04948","0.07001","0.09546","1.001"
"61","0.04982","0.07048","0.09372","1"
"62","0.05019","0.07131","0.09201","1.005"
"63","0.0514","0.07254","0.09034","0.9979"
"64","0.05126","0.07197","0.08869","0.9927"
"65","0.05215","0.07345","0.08708","0.9959"
"66","0.05308","0.07489","0.0855","0.9976"
"67","0.05347","0.0752","0.08394","0.9943"
"68","0.05385","0.0758","0.08241","0.9953"
"69","0.05498","0.07753","0.08091","0.9971"
"70","0.05412","0.07646","0.07944","0.9989"
"71","0.05584","0.07812","0.07799","0.9892"
"72","0.05672","0.07989","0.07657","0.996"
"73","0.05641","0.07959","0.07518","0.9977"
"74","0.05803","0.0813","0.07381","0.9907"
"75","0.05902","0.08312","0.07247","0.9958"
"76","0.05819","0.08219","0.07115","0.9987"
"77","0.05965","0.08351","0.06985","0.9901"
"78","0.06094","0.08553","0.06858","0.9924"
"79","0.06215","0.08701","0.06734","0.9899"
"80","0.06136","0.08683","0.06611","1.001"
"81","0.06182","0.08712","0.06491","0.9965"
"82","0.06283","0.08914","0.06373","1.003"
"83","0.06364","0.08871","0.06257","0.9856"
"84","0.06637","0.09246","0.06143","0.9851"
"85","0.06723","0.09451","0.06031","0.9939"
"86","0.0677","0.09523","0.05921","0.9947"
"87","0.06826","0.09565","0.05813","0.9909"
"88","0.06903","0.09644","0.05708","0.9879"
"89","0.07001","0.09779","0.05604","0.9877"
"90","0.07106","0.09964","0.05502","0.9915"
"91","0.07239","0.1018","0.05402","0.9946"
"92","0.0739","0.1038","0.05303","0.993"
"93","0.07414","0.103","0.05207","0.982"
"94","0.07256","0.1009","0.05112","0.9835"
"95","0.07293","0.1036","0.05019","1.005"
"96","0.07431","0.1047","0.04928","0.9968"
"97","0.07384","0.104","0.04838","0.9962"
"98","0.07804","0.1099","0.0475","0.9962"
"99","0.07981","0.1107","0.04663","0.9809"
"100","0.08147","0.1136","0.04579","0.9857"
"101","0.07815","0.1102","0.04495","0.997"
"102","0.07919","0.1113","0.04413","0.994"
"103","0.08209","0.1156","0.04333","0.9954"
"104","0.08613","0.1201","0.04254","0.9861"
"105","0.08292","0.1159","0.04177","0.9884"
"106","0.08301","0.117","0.04101","0.9966"
"107","0.08686","0.1213","0.04026","0.9878"
"108","0.08999","0.1253","0.03953","0.9847"
"109","0.08582","0.1213","0.03881","0.9995"
"110","0.08734","0.1229","0.0381","0.995"
"111","0.09434","0.131","0.03741","0.982"
"112","0.08869","0.1251","0.03673","0.9972"
"113","0.09111","0.1276","0.03606","0.9905"
"114","0.09494","0.1324","0.0354","0.9865"
"115","0.09209","0.1307","0.03476","1.004"
"116","0.09913","0.1383","0.03413","0.9864"
"117","0.09484","0.1329","0.03351","0.9908"
"118","0.09489","0.1326","0.0329","0.9879"
"119","0.1003","0.1404","0.0323","0.9899"
"120","0.09788","0.139","0.03171","1.004"
"121","0.1078","0.1479","0.03113","0.9701"
"122","0.09915","0.1412","0.03057","1.007"
"123","0.1098","0.1524","0.03001","0.9813"
"124","0.1009","0.1418","0.02946","0.9944"
"125","0.1105","0.1547","0.02893","0.9902"
"126","0.1034","0.1444","0.0284","0.9877"
"127","0.113","0.1584","0.02788","0.9914"
"128","0.1053","0.1477","0.02738","0.9913"
"129","0.1177","0.1637","0.02688","0.983"
"130","0.1074","0.1531","0.02639","1.008"
"131","0.1219","0.166","0.02591","0.963"
"132","0.1117","0.1605","0.02544","1.016"
"133","0.1185","0.1648","0.02497","0.9836"
"134","0.1137","0.1572","0.02452","0.9776"
"135","0.1182","0.1676","0.02407","1.003"
"136","0.1165","0.1651","0.02364","1.002"
"137","0.1159","0.1612","0.02321","0.9836"
"138","0.1318","0.1788","0.02278","0.9588"
"139","0.1211","0.1718","0.02237","1.003"
"140","0.1251","0.1787","0.02196","1.01"
"141","0.1225","0.1742","0.02156","1.006"
"142","0.1213","0.1721","0.02117","1.003"
"143","0.133","0.1821","0.02078","0.9684"
"144","0.1227","0.1682","0.02041","0.9693"
"145","0.1275","0.1746","0.02003","0.9683"
"146","0.1421","0.1917","0.01967","0.9538"
"147","0.13","0.1786","0.01931","0.9713"
"148","0.1332","0.1829","0.01896","0.9707"
"149","0.147","0.1984","0.01861","0.9543"
"150","0.1335","0.1828","0.01828","0.9684"
"151","0.1357","0.1854","0.01794","0.9659"
"152","0.1477","0.1987","0.01762","0.9514"
"153","0.1329","0.182","0.0173","0.9685"
"154","0.1363","0.1904","0.01698","0.9873"
"155","0.1461","0.206","0.01667","0.9967"
"156","0.14","0.2009","0.01637","1.015"
"157","0.1435","0.2093","0.01607","1.031"
"158","0.1489","0.209","0.01578","0.9928"
"159","0.16","0.2153","0.01549","0.9511"
"160","0.1419","0.1937","0.01521","0.9652"
"161","0.1449","0.2064","0.01493","1.007"
"162","0.1542","0.2232","0.01466","1.023"
"163","0.1659","0.2297","0.01439","0.9791"
"164","0.1499","0.204","0.01413","0.9628"
"165","0.1505","0.2124","0.01387","0.998"
"166","0.1597","0.232","0.01362","1.027"
"167","0.1726","0.2359","0.01337","0.9665"
"168","0.1522","0.2083","0.01313","0.9674"
"169","0.1558","0.2284","0.01289","1.036"
"170","0.1659","0.2333","0.01266","0.9943"
"171","0.1715","0.231","0.01243","0.9525"
"172","0.158","0.2284","0.0122","1.023"
"173","0.1668","0.2337","0.01198","0.9907"
"174","0.1637","0.2263","0.01176","0.9776"
"175","0.1718","0.2502","0.01155","1.03"
"176","0.1814","0.2436","0.01134","0.9497"
"177","0.1612","0.2312","0.01113","1.014"
"178","0.1744","0.2472","0.01093","1.002"
"179","0.1707","0.2377","0.01073","0.9849"
"180","0.18","0.2608","0.01053","1.025"
"181","0.1851","0.2499","0.01034","0.9549"
"182","0.1788","0.2622","0.01015","1.037"
"183","0.1766","0.2422","0.009969","0.9695"
"184","0.1781","0.2658","0.009788","1.055"
"185","0.1824","0.2496","0.009609","0.9672"
"186","0.1861","0.2723","0.009434","1.034"
"187","0.195","0.2623","0.009263","0.9512"
"188","0.1825","0.2679","0.009094","1.038"
"189","0.1852","0.2535","0.008929","0.9681"
"190","0.1873","0.2804","0.008766","1.058"
"191","0.1896","0.2609","0.008607","0.9727"
"192","0.1972","0.2875","0.00845","1.031"
"193","0.2001","0.2754","0.008296","0.9734"
"194","0.212","0.2982","0.008145","0.9947"
"195","0.1846","0.2655","0.007997","1.017"
"196","0.1986","0.2751","0.007851","0.9792"
"197","0.1984","0.2971","0.007709","1.059"
"198","0.1998","0.2738","0.007568","0.9687"
"199","0.2095","0.2996","0.007431","1.011"
"200","0.2069","0.2911","0.007295","0.9948"
"201","0.2158","0.2918","0.007162","0.956"
"202","0.2074","0.3052","0.007032","1.04"
"203","0.2005","0.2785","0.006904","0.9823"
"204","0.2144","0.3027","0.006779","0.9985"
"205","0.2111","0.3143","0.006655","1.053"
"206","0.2131","0.2928","0.006534","0.9717"
"207","0.2213","0.3116","0.006415","0.9956"
"208","0.2185","0.3186","0.006298","1.031"
"209","0.2246","0.3039","0.006184","0.9566"
"210","0.2366","0.3332","0.006071","0.9955"
"211","0.2161","0.3192","0.005961","1.045"
"212","0.2171","0.3007","0.005852","0.9792"
"213","0.2283","0.3207","0.005746","0.9935"
"214","0.2254","0.3397","0.005641","1.066"
"215","0.225","0.3171","0.005538","0.9965"
"216","0.2293","0.316","0.005438","0.9745"
"217","0.2382","0.3454","0.005339","1.025"
"218","0.2338","0.3368","0.005242","1.019"
"219","0.2402","0.3246","0.005146","0.9555"
"220","0.2493","0.3444","0.005052","0.9769"
"221","0.241","0.3545","0.004961","1.04"
"222","0.2258","0.3222","0.00487","1.009"
"223","0.2394","0.3282","0.004782","0.9693"
"224","0.2472","0.3499","0.004695","1.001"
"225","0.2429","0.365","0.004609","1.063"
"226","0.2424","0.3467","0.004525","1.012"
"227","0.2486","0.3412","0.004443","0.9705"
"228","0.2508","0.3477","0.004362","0.9802"
"229","0.2551","0.372","0.004283","1.031"
"230","0.2527","0.3636","0.004205","1.017"
"231","0.2573","0.3495","0.004128","0.9605"
"232","0.2583","0.3503","0.004053","0.9589"
"233","0.2753","0.3881","0.003979","0.9967"
"234","0.2607","0.3852","0.003907","1.045"
"235","0.2468","0.3508","0.003836","1.005"
"236","0.2581","0.3534","0.003766","0.9682"
"237","0.2636","0.3592","0.003697","0.9637"
"238","0.2712","0.3886","0.00363","1.013"
"239","0.2669","0.3997","0.003564","1.059"
"240","0.2654","0.3844","0.003499","1.024"
"241","0.2696","0.3738","0.003435","0.9803"
"242","0.2677","0.3662","0.003373","0.9674"
"243","0.2752","0.3836","0.003312","0.9857"
"244","0.2811","0.4071","0.003251","1.024"
"245","0.2785","0.4069","0.003192","1.033"
"246","0.274","0.3812","0.003134","0.9838"
"247","0.2827","0.3807","0.003077","0.9523"
"248","0.2795","0.3794","0.003021","0.96"
"249","0.2944","0.41","0.002966","0.9847"
"250","0.3011","0.4336","0.002912","1.018"
"251","0.2872","0.4262","0.002859","1.049"
"252","0.2747","0.3964","0.002807","1.02"
"253","0.2797","0.3906","0.002756","0.9875"
"254","0.291","0.399","0.002706","0.9698"
"255","0.293","0.4016","0.002656","0.9693"
"256","0.2977","0.4235","0.002608","1.006"
"257","0.2969","0.437","0.002561","1.041"
"258","0.2982","0.447","0.002514","1.06"
"259","0.2972","0.4269","0.002468","1.016"
"260","0.2955","0.4096","0.002423","0.9802"
"261","0.3029","0.4117","0.002379","0.9611"
"262","0.2936","0.3999","0.002336","0.9631"
"263","0.3012","0.4163","0.002294","0.9773"
"264","0.3082","0.4365","0.002252","1.001"
"265","0.3121","0.4531","0.002211","1.027"
"266","0.3067","0.4513","0.00217","1.041"
"267","0.3078","0.4448","0.002131","1.022"
"268","0.3026","0.4221","0.002092","0.9866"
"269","0.3098","0.422","0.002054","0.963"
"270","0.3147","0.4253","0.002017","0.9556"
"271","0.3095","0.423","0.00198","0.9663"
"272","0.3228","0.4471","0.001944","0.9795"
"273","0.3278","0.4654","0.001909","1.004"
"274","0.3346","0.4843","0.001874","1.023"
"275","0.324","0.4808","0.00184","1.049"
"276","0.3181","0.4745","0.001806","1.055"
"277","0.3106","0.4514","0.001773","1.028"
"278","0.3089","0.4398","0.001741","1.007"
"279","0.3159","0.4406","0.001709","0.9861"
"280","0.3239","0.4458","0.001678","0.9734"
"281","0.3253","0.4465","0.001648","0.9707"
"282","0.3278","0.45","0.001618","0.9708"
"283","0.3307","0.4622","0.001588","0.9883"
"284","0.3314","0.476","0.001559","1.016"
"285","0.3317","0.4852","0.001531","1.034"
"286","0.3287","0.4884","0.001503","1.051"
"287","0.3332","0.4967","0.001476","1.054"
"288","0.3377","0.4939","0.001449","1.034"
"289","0.3283","0.4697","0.001423","1.012"
"290","0.3292","0.4614","0.001397","0.9909"
"291","0.3284","0.4518","0.001371","0.9728"
"292","0.3364","0.4586","0.001346","0.9641"
"293","0.3347","0.4529","0.001322","0.9568"
"294","0.3257","0.4452","0.001298","0.9664"
"295","0.3308","0.4553","0.001274","0.9732"
"296","0.3359","0.4663","0.001251","0.9818"
"297","0.3372","0.4733","0.001228","0.9925"
"298","0.3423","0.4862","0.001206","1.004"
"299","0.3475","0.5001","0.001184","1.018"
"300","0.3456","0.505","0.001162","1.033"
"301","0.3421","0.506","0.001141","1.046"
"302","0.3456","0.5059","0.00112","1.035"
"303","0.3456","0.4995","0.0011","1.022"
"304","0.3409","0.4852","0.00108","1.006"
"305","0.3359","0.4692","0.00106","0.9877"
"306","0.3372","0.4651","0.001041","0.9753"
"307","0.3415","0.4655","0.001022","0.9641"
"308","0.3466","0.4685","0.001004","0.9558"
"309","0.3477","0.4753","0.0009853","0.9666"
"310","0.3419","0.4701","0.0009673","0.9722"
"311","0.3396","0.4676","0.0009497","0.9736"
"312","0.3426","0.4733","0.0009324","0.9768"
"313","0.3498","0.4857","0.0009155","0.9818"
"314","0.3562","0.4987","0.0008989","0.99"
"315","0.3548","0.5022","0.0008824","1.001"
"316","0.3578","0.512","0.0008664","1.012"
"317","0.3673","0.529","0.0008506","1.019"
"318","0.3661","0.5317","0.0008352","1.027"
"319","0.3612","0.5308","0.00082","1.039"
"320","0.3595","0.5285","0.000805","1.039"
"321","0.3577","0.5251","0.0007904","1.038"
"322","0.3548","0.5166","0.000776","1.03"
"323","0.3535","0.5124","0.0007619","1.025"
"324","0.3527","0.5067","0.000748","1.016"
"325","0.3454","0.4923","0.0007344","1.008"
"326","0.3392","0.4787","0.000721","0.998"
"327","0.3399","0.4759","0.0007079","0.9899"
"328","0.3397","0.4719","0.000695","0.9823"
"329","0.3414","0.4702","0.0006824","0.9739"
"330","0.3452","0.4722","0.00067","0.9671"
"331","0.3488","0.4774","0.0006578","0.968"
"332","0.3519","0.4826","0.0006458","0.9698"
"333","0.3506","0.4814","0.000634","0.9709"
"334","0.3525","0.4847","0.0006225","0.9722"
"335","0.3512","0.4842","0.0006112","0.9747"
"336","0.3472","0.4796","0.0006","0.9767"
"337","0.35","0.4832","0.0005892","0.9762"
"338","0.3523","0.4868","0.0005784","0.9772"
"339","0.3544","0.4912","0.0005679","0.98"
"340","0.3546","0.4947","0.0005575","0.9866"
"341","0.3553","0.4997","0.0005474","0.9945"
"342","0.3522","0.5001","0.0005374","1.004"
"343","0.3516","0.5038","0.0005276","1.013"
"344","0.3512","0.5076","0.000518","1.022"
"345","0.3517","0.5115","0.0005086","1.028"
"346","0.3523","0.5148","0.0004993","1.033"
"347","0.3533","0.5178","0.0004903","1.036"
"348","0.3543","0.5202","0.0004814","1.038"
"349","0.3563","0.5221","0.0004726","1.036"
"350","0.3545","0.5181","0.0004641","1.034"
"351","0.3529","0.5183","0.0004555","1.038"
"352","0.3562","0.5209","0.0004473","1.034"
"353","0.3564","0.5194","0.0004391","1.031"
"354","0.3585","0.5227","0.0004311","1.031"
"355","0.3594","0.5199","0.0004232","1.023"
"356","0.3609","0.5178","0.0004155","1.015"
"357","0.3593","0.5133","0.000408","1.01"
"358","0.3589","0.5102","0.0004006","1.005"
"359","0.3548","0.5019","0.0003933","1"
"360","0.3509","0.4938","0.0003861","0.9951"
"361","0.3447","0.4825","0.0003791","0.9898"
"362","0.3429","0.4773","0.0003722","0.984"
"363","0.3448","0.4774","0.0003654","0.9791"
"364","0.3446","0.4744","0.0003588","0.9735"
"365","0.3431","0.471","0.0003522","0.9707"
"366","0.3411","0.4669","0.0003459","0.9677"
"367","0.3407","0.4675","0.0003395","0.9703"
"368","0.3401","0.4665","0.0003334","0.9698"
"369","0.339","0.4657","0.0003273","0.9713"
"370","0.3404","0.4716","0.0003213","0.9798"
"371","0.3423","0.4739","0.0003155","0.9791"
"372","0.3442","0.4759","0.0003097","0.9777"
"373","0.345","0.4762","0.0003041","0.976"
"374","0.344","0.4739","0.0002986","0.974"
"375","0.3422","0.4708","0.0002931","0.9729"
"376","0.3412","0.4686","0.0002878","0.9712"
"377","0.3355","0.4638","0.0002825","0.9774"
"378","0.3327","0.4597","0.0002774","0.977"
"379","0.3314","0.4577","0.0002724","0.9764"
"380","0.3283","0.4546","0.0002674","0.9791"
"381","0.3274","0.4532","0.0002626","0.9787"
"382","0.3242","0.45","0.0002578","0.9814"
"383","0.323","0.4478","0.0002531","0.9805"
"384","0.3228","0.4502","0.0002485","0.9862"
"385","0.3244","0.4518","0.000244","0.9847"
"386","0.3247","0.4521","0.0002395","0.9847"
"387","0.326","0.4533","0.0002351","0.9834"
"388","0.3253","0.4526","0.0002309","0.9837"
"389","0.3273","0.4559","0.0002267","0.985"
"390","0.3274","0.4566","0.0002225","0.9862"
"391","0.3279","0.458","0.0002185","0.9878"
"392","0.3284","0.46","0.0002145","0.9905"
"393","0.3272","0.4587","0.0002106","0.9913"
"394","0.3272","0.4597","0.0002068","0.9934"
"395","0.3252","0.4574","0.000203","0.9945"
"396","0.3241","0.4567","0.0001993","0.9966"
"397","0.3223","0.4553","0.0001957","0.9987"
"398","0.3215","0.4545","0.0001922","0.9997"
"399","0.3207","0.4542","0.0001887","1.001"
"400","0.3214","0.4558","0.0001852","1.003"
"401","0.3206","0.4552","0.0001818","1.004"
"402","0.3202","0.4556","0.0001785","1.006"
"403","0.32","0.4563","0.0001753","1.008"
"404","0.3196","0.4567","0.0001721","1.01"
"405","0.3196","0.4569","0.0001689","1.011"
"406","0.319","0.4569","0.0001659","1.013"
"407","0.3205","0.4592","0.0001629","1.013"
"408","0.3201","0.4596","0.0001599","1.015"
"409","0.3192","0.4591","0.000157","1.017"
"410","0.3213","0.4628","0.0001541","1.019"
"411","0.3232","0.4664","0.0001513","1.02"
"412","0.3229","0.4662","0.0001486","1.021"
"413","0.3232","0.4673","0.0001459","1.022"
"414","0.3238","0.4693","0.0001432","1.025"
"415","0.3254","0.4708","0.0001406","1.023"
"416","0.3272","0.4732","0.0001381","1.023"
"417","0.3263","0.4712","0.0001355","1.021"
"418","0.3272","0.4716","0.0001331","1.019"
"419","0.3254","0.4699","0.0001307","1.021"
"420","0.3239","0.4688","0.0001283","1.023"
"421","0.324","0.4696","0.0001259","1.025"
"422","0.3225","0.4684","0.0001236","1.027"
"423","0.324","0.4703","0.0001214","1.026"
"424","0.3253","0.4694","0.0001192","1.02"
"425","0.3247","0.4688","0.000117","1.021"
"426","0.3222","0.4666","0.0001149","1.024"
"427","0.3207","0.4633","0.0001128","1.022"
"428","0.3207","0.4625","0.0001108","1.02"
"429","0.3191","0.4596","0.0001087","1.018"
"430","0.32","0.4601","0.0001068","1.017"
"431","0.3178","0.4571","0.0001048","1.017"
"432","0.3184","0.4588","0.0001029","1.019"
"433","0.3175","0.4583","0.000101","1.021"
"434","0.3159","0.4566","0.00009918","1.022"
"435","0.3152","0.4559","0.00009739","1.023"
"436","0.3143","0.4547","0.0000956","1.023"
"437","0.3136","0.4526","0.00009387","1.02"
"438","0.3133","0.4525","0.00009215","1.021"
"439","0.3122","0.4505","0.00009048","1.02"
"440","0.3103","0.4479","0.00008883","1.021"
"441","0.3131","0.4482","0.00008722","1.012"
"442","0.312","0.447","0.00008563","1.013"
"443","0.3103","0.4443","0.00008407","1.012"
"444","0.3107","0.4451","0.00008254","1.013"
"445","0.3107","0.4449","0.00008109","1.013"
"446","0.3105","0.444","0.00007957","1.011"
"447","0.3112","0.4454","0.00007812","1.012"
"448","0.3108","0.4443","0.0000767","1.011"
"449","0.3084","0.4409","0.0000753","1.011"
"450","0.3089","0.4411","0.00007394","1.009"
"451","0.31","0.4423","0.00007258","1.009"
"452","0.3098","0.442","0.00007127","1.009"
"453","0.3081","0.4391","0.00006995","1.008"
"454","0.3076","0.4385","0.00006869","1.008"
"455","0.3077","0.4381","0.00006743","1.007"
"456","0.3063","0.4358","0.00006621","1.006"
"457","0.3057","0.4348","0.000065","1.006"
"458","0.3046","0.4329","0.00006382","1.005"
"459","0.3042","0.4321","0.00006265","1.004"
"460","0.3051","0.4329","0.00006153","1.003"
"461","0.3037","0.4306","0.0000604","1.003"
"462","0.3022","0.428","0.0000593","1.002"
"463","0.3021","0.4275","0.00005822","1.001"
"464","0.3009","0.4258","0.00005717","1"
"465","0.2994","0.4233","0.00005613","0.9997"
"466","0.2993","0.4227","0.00005511","0.9986"
"467","0.2981","0.4209","0.0000541","0.9982"
"468","0.2982","0.4205","0.00005312","0.9971"
"469","0.2974","0.4192","0.00005214","0.9967"
"470","0.2974","0.4188","0.00005121","0.9958"
"471","0.2967","0.4178","0.00005027","0.9959"
"472","0.2952","0.4152","0.00004935","0.9946"
"473","0.2941","0.4135","0.00004845","0.9941"
"474","0.2939","0.4129","0.00004758","0.9936"
"475","0.2918","0.4099","0.0000467","0.9932"
"476","0.2908","0.4082","0.00004586","0.9926"
"477","0.2899","0.4069","0.00004502","0.9923"
"478","0.288","0.4039","0.0000442","0.9916"
"479","0.2875","0.403","0.0000434","0.9913"
"480","0.2876","0.4027","0.0000426","0.9899"
"481","0.2873","0.4021","0.00004185","0.9896"
"482","0.2871","0.4013","0.00004107","0.9883"
"483","0.2859","0.3994","0.00004034","0.9877"
"484","0.2841","0.3966","0.00003959","0.987"
"485","0.2839","0.3964","0.00003887","0.9873"
"486","0.2818","0.3945","0.00003815","0.9899"
"487","0.2814","0.3934","0.00003748","0.9884"
"488","0.2808","0.3923","0.00003679","0.988"
"489","0.2806","0.3915","0.00003613","0.9867"
"490","0.2801","0.3908","0.00003546","0.9866"
"491","0.2793","0.3894","0.00003482","0.9857"
"492","0.2784","0.3879","0.00003418","0.9852"
"493","0.2782","0.3872","0.00003356","0.984"
"494","0.277","0.3854","0.00003295","0.9839"
"495","0.276","0.3834","0.00003234","0.9822"
"496","0.2744","0.3812","0.00003176","0.9821"
"497","0.2747","0.3813","0.00003118","0.9813"
"498","0.2745","0.3809","0.00003059","0.9812"
"499","0.2737","0.3798","0.00003004","0.9812"
"500","0.2725","0.378","0.00002952","0.981"
"501","0.2696","0.3767","0.00002896","0.9879"
"502","0.2698","0.3768","0.00002845","0.9875"
"503","0.2697","0.3763","0.00002793","0.9865"
"504","0.2686","0.3749","0.00002743","0.9872"
"505","0.2678","0.3742","0.00002692","0.9882"
"506","0.2669","0.3741","0.00002644","0.9909"
"507","0.2667","0.3739","0.00002594","0.9913"
"508","0.2667","0.3735","0.00002549","0.9904"
"509","0.2658","0.3719","0.00002501","0.9893"
"510","0.2654","0.3711","0.00002456","0.9889"
"511","0.2648","0.3702","0.00002411","0.9887"
"512","0.2649","0.3701","0.00002367","0.988"
"513","0.2644","0.3691","0.00002324","0.9873"
"514","0.2637","0.368","0.00002282","0.9869"
"515","0.2622","0.3657","0.0000224","0.9865"
"516","0.2622","0.3656","0.000022","0.9859"
"517","0.2623","0.3657","0.00002159","0.986"
"518","0.2619","0.365","0.0000212","0.9852"
"519","0.2613","0.3639","0.00002081","0.9848"
"520","0.2609","0.3633","0.00002044","0.9846"
"521","0.2599","0.362","0.00002006","0.9847"
"522","0.2592","0.3609","0.00001969","0.9843"
"523","0.2582","0.3602","0.00001934","0.9864"
"524","0.2579","0.3596","0.00001899","0.9858"
"525","0.2578","0.3593","0.00001865","0.9856"
"526","0.2578","0.3592","0.00001831","0.9851"
"527","0.2574","0.3584","0.00001797","0.9846"
"528","0.2565","0.3571","0.00001765","0.9845"
"529","0.2555","0.3557","0.00001732","0.9844"
"530","0.2556","0.3555","0.00001701","0.9834"
"531","0.2553","0.3551","0.0000167","0.9835"
"532","0.2546","0.354","0.0000164","0.983"
"533","0.2537","0.3528","0.00001609","0.9834"
"534","0.2526","0.3514","0.0000158","0.9835"
"535","0.252","0.3501","0.00001552","0.9823"
"536","0.2508","0.3492","0.00001524","0.9844"
"537","0.2499","0.3485","0.00001495","0.9859"
"538","0.25","0.3485","0.00001469","0.9857"
"539","0.2497","0.3478","0.00001441","0.9851"
"540","0.2492","0.347","0.00001415","0.9846"
"541","0.2484","0.3459","0.0000139","0.9844"
"542","0.2479","0.345","0.00001364","0.984"
"543","0.2476","0.3446","0.0000134","0.9839"
"544","0.2471","0.3437","0.00001314","0.9835"
"545","0.2467","0.3429","0.00001291","0.9828"
"546","0.2463","0.3425","0.00001268","0.9831"
"547","0.2463","0.3419","0.00001245","0.9817"
"548","0.245","0.3416","0.00001222","0.9859"
"549","0.2447","0.3411","0.00001201","0.9855"
"550","0.2441","0.3402","0.00001178","0.9857"
"551","0.2436","0.3394","0.00001157","0.9852"
"552","0.2432","0.3386","0.00001135","0.9847"
"553","0.2427","0.338","0.00001115","0.9844"
"554","0.2423","0.3372","0.00001094","0.9839"
"555","0.2415","0.3362","0.00001075","0.9841"
"556","0.241","0.3353","0.00001054","0.9838"
"557","0.2408","0.3349","0.00001035","0.9835"
"558","0.2403","0.3344","0.00001015","0.9842"
"559","0.24","0.3337","0.000009987","0.9834"
"560","0.2396","0.3333","0.000009808","0.9834"
"561","0.2392","0.3328","0.000009627","0.9839"
"562","0.2386","0.3322","0.000009444","0.9846"
"563","0.2378","0.332","0.000009284","0.987"
"564","0.2365","0.332","0.000009114","0.9926"
"565","0.2364","0.3318","0.000008944","0.9927"
"566","0.2363","0.3316","0.000008772","0.9925"
"567","0.2363","0.3315","0.000008631","0.9921"
"568","0.2361","0.3314","0.000008469","0.9925"
"569","0.236","0.3309","0.000008307","0.9915"
"570","0.2355","0.3302","0.000008152","0.9916"
"571","0.235","0.3295","0.000008011","0.9913"
"572","0.2346","0.3287","0.00000786","0.9909"
"573","0.234","0.3279","0.000007718","0.9907"
"574","0.2334","0.327","0.000007576","0.9907"
"575","0.2329","0.3262","0.000007449","0.9906"
"576","0.2323","0.3253","0.000007306","0.9902"
"577","0.2317","0.3246","0.000007172","0.9905"
"578","0.2316","0.3242","0.000007045","0.9898"
"579","0.231","0.3234","0.000006912","0.9901"
"580","0.2306","0.3229","0.000006787","0.9901"
"581","0.2303","0.3223","0.00000666","0.9898"
"582","0.2299","0.3217","0.000006549","0.9896"
"583","0.2294","0.3212","0.000006429","0.9899"
"584","0.229","0.3205","0.000006305","0.9893"
"585","0.2287","0.3199","0.000006193","0.9892"
"586","0.2281","0.3191","0.000006087","0.989"
"587","0.2278","0.3185","0.000005966","0.9885"
"588","0.2275","0.318","0.000005872","0.9884"
"589","0.2274","0.3178","0.000005759","0.9881"
"590","0.2271","0.3175","0.000005647","0.9884"
"591","0.2268","0.317","0.000005551","0.9884"
"592","0.2265","0.3165","0.000005441","0.9882"
"593","0.2263","0.3161","0.000005353","0.9878"
"594","0.2257","0.3154","0.000005246","0.9881"
"595","0.2254","0.3149","0.000005152","0.9877"
"596","0.225","0.3142","0.000005057","0.9873"
"597","0.2246","0.3136","0.00000497","0.9872"
"598","0.224","0.3128","0.000004872","0.9876"
"599","0.2234","0.312","0.000004795","0.9876"
"600","0.2222","0.3113","0.000004702","0.9908"
